Repository: 2743959925-netizen/memory

# Project Memory

用于保存不同项目之间可持续同步的进度、决策和交接记录。

## 目录

- `projects/`：每个项目的当前进度
- `decisions/`：跨项目或重要决策
- `handoffs/`：交接和恢复工作所需的信息
- `templates/`：记录模板

记录只使用 Markdown。不要写入密码、令牌、密钥、个人隐私或未脱敏的敏感文件。

# 综述论文修改

本目录保存 `D:\CODEX项目\改论文` 项目的正式进度、论文修改稿、参考文献风格分析、提示词、交付记录和绘图源文件。

项目类型：Advanced Materials 综述论文修改。

已排除 `temp/` 中的中间提取文件，以及 PDF、DOCX、PNG、JPEG、TIFF、缓存和 `.pyc` 文件。原始项目目录仍保留完整材料。

File: projects/综述论文修改/02_论文修改/2026-08-09_第四章4.2_Nie_COF-Py-CE复合固态电解质段落_保守重构修改稿_v01.md
# 第四章 4.2 Nie COF-Py-CE 复合固态电解质段落保守重构修改稿 v01

## 修改范围

- 源稿：`C:\Users\27439\Desktop\综述修改\第三轮gpt修改.docx`
- 源段落：P087
- 对应案例：Nie 等[101]的冠醚功能化共价有机框架/含氟聚合物复合固态电解质
- 保留内容：COF-Py-CE、PVDF-HFP、亚胺键、静电势、C–F 结构、TFSI⁻ 限域、冠醚氧配位、Li⁺ 层间迁移、离子电导率、Li⁺ 迁移数、Li||Li 对称电池、NCM523 全电池和 1.2 Ah 软包电池

## 英文修改稿

Another solid-state example combines an ordered crown-ether-functionalized covalent organic framework (COF-Py-CE) with a fluorinated poly(vinylidene fluoride-co-hexafluoropropylene) (PVDF-HFP) matrix. The authors linked TFSI⁻ confinement to regions of high positive electrostatic potential and imine linkages in the COF. Polar C–F domains in PVDF-HFP provide an additional interaction environment. These features can limit anion motion through electrostatic adsorption and pore-defined confinement. Imine sites and crown-ether oxygens also provide exchangeable coordination sites for Li⁺ migration between adjacent COF layers. The calculated barrier for crown-ether-mediated interlayer hopping was 0.224 eV. This value describes a specific migration step, rather than the overall transport activation energy of the composite. At 30 °C, the electrolyte delivered an ionic conductivity of 1.15 × 10⁻³ S cm⁻¹ and a Li⁺ transference number of 0.91. Li||Li symmetric cells cycled for more than 1500 h at 0.5 mA cm⁻² and 0.5 mAh cm⁻². An NCM523 full cell retained 90% of its capacity after 2450 cycles at 1.0 C. A 1.2 Ah pouch cell retained approximately 95% of its capacity after 100 cycles. These results associate framework-based anion confinement and crown-ether-mediated Li⁺ hopping with the transport and cycling behavior of this composite electrolyte.

## 中文对照

另一个固态电解质案例将有序的冠醚功能化共价有机框架（COF-Py-CE）引入含氟聚偏二氟乙烯-六氟丙烯共聚物（PVDF-HFP）基体中。作者将 TFSI⁻ 的限域归因于 COF 中高正静电势区域和亚胺键的共同作用。PVDF-HFP 中极性的 C–F 结构还提供了额外的相互作用环境。这些结构可以通过静电吸附和孔道限域限制阴离子运动。COF 中的亚胺位点和冠醚氧还可作为可交换的 Li⁺ 配位位点，支持 Li⁺ 在相邻 COF 层之间迁移。计算得到的 0.224 eV 是冠醚介导层间跳迁这一特定步骤的能垒。它不应直接等同于复合电解质整体的离子传输活化能。在 30 °C 下，该电解质的离子电导率为 1.15 × 10⁻³ S cm⁻¹，Li⁺ 迁移数为 0.91。Li||Li 对称电池在 0.5 mA cm⁻² 和 0.5 mAh cm⁻² 条件下循环超过 1500 h。NCM523 全电池在 1.0 C 下循环 2450 圈后保持 90% 的容量。1.2 Ah 软包电池在循环 100 圈后保持约 95% 的容量。这些结果提示，在该复合电解质中，框架对阴离子的限域和冠醚介导的 Li⁺ 跳迁与其离子传输和循环行为相关。

## 关键修改说明

- 将段落开头改为具体案例引入，直接承接上一段固态聚合物电解质的结构化传输逻辑，避免重复“研究前沿”式背景铺垫。
- 保留 COF-Py-CE、PVDF-HFP、亚胺键、正静电势区域和 C–F 结构等原有材料与作用要素，并按“结构组成—阴离子限域—Li⁺ 迁移—电池表现”重新组织。
- 将原文“0.224 eV 的 Li⁺ 传输能垒”收紧为冠醚介导层间跳迁这一特定计算步骤的能垒，避免与复合电解质整体的传输活化能混淆。
- 将“严格限制”“异常低”“展示产业化潜力”等过强表达改为 `can limit`、`specific migration step` 和条件化的性能关联表述。
- 将离子电导率测试条件写为 30 °C；将软包电池容量保持率写为约 95%，与原文摘要公开的取整值一致。

## 科学性核查

- [101] 的原始论文确认该体系由冠醚功能化 COF 嵌入含氟聚合物基体构成；其摘要支持亚胺键、含氟聚合物域对 TFSI⁻ 的固定，以及冠醚氧参与 Li⁺ 层间迁移的结构解释。
- 原文检索结果将 COF-Py-CE 与 PVDF-HFP、PCCL 体系对应；正文保留这些术语，并未将该复合电解质泛化为所有 COF/聚合物电解质。
- 0.224 eV 对应冠醚氧介导的层间跳迁计算能垒；文献同时报告了复合电解质的电导率活化能为 0.162 eV，因此正文明确区分两类能垒。
- 文献报道的性能包括：30 °C 下离子电导率 1.15 × 10⁻³ S cm⁻¹、Li⁺ 迁移数 0.91、Li||Li 对称电池在 0.5 mA cm⁻² 和 0.5 mAh cm⁻² 下循环超过 1500 h，以及 NCM523 全电池循环 2450 圈后保持 90% 容量。
- 原文摘要将 1.2 Ah 软包电池的 100 圈容量保持率概括为 95%；源稿中的 95.65% 精确值建议投稿前对照全文图表确认后再决定是否保留。
- 英文正文共 12 句；单句均不超过 25 words；未使用宣传性强或过度肯定的评价词。

## 文献核查链接

- [Nie et al. [101], National Science Review, DOI: 10.1093/nsr/nwag098](https://doi.org/10.1093/nsr/nwag098)
- [Nie et al. [101], Oxford Academic article](https://academic.oup.com/nsr/article/13/7/nwag098/8482764)
- [Nie et al. [101], PubMed record](https://pubmed.ncbi.nlm.nih.gov/42040158/)
